Repository: araagnih/aradhya-portfolio

# Aradhya Agnihotri | Project Portfolio  

Welcome 👋 this is a curated portfolio showing **research**, **data analytics**, and **engineering** projects, each connecting experimental science with data-driven insight.  

---

## 🧬 Research  
*Projects focused on experimental and data-driven biomedical work*

| Project | Description | Tools |
|:---|:---|:---|
| [**Bacterial Detection via SERS + ML**](./projects/researcher/Bacterial%20Detection%20via%20SERS%20+%20ML) <br><img src="thumbnails/thumbnail_02.png" width="320" style="border-radius:10px;box-shadow:0 4px 10px rgba(0,0,0,0.25);"> | Detected bacterial biofilms on corneal tissue using **Surface-Enhanced Raman Spectroscopy (SERS)** and machine learning classification. | Python · SERS · scikit-learn |

---

## 📊 Data Analytics  
*Business and ML analytics for decision optimization*

| Project | Description | Tools |
|:---|:---|:---|
| [**Credit Risk Analytics**](./projects/analyst/Credit%20Risk%20Analytics) <br><img src="thumbnails/thumbnail_07.png" width="300" style="border-radius:10px;box-shadow:0 4px 10px rgba(0,0,0,0.25);"> | Built logistic regression and random forest models to predict credit card default risk with explainability analysis. | Python · scikit-learn · EDA |

## ⚙️ Engineering  
*Applied materials and design projects*

| Project | Description | Tools |
|:---|:---|:---|

Interested in **biotech**, **AI for healthcare**, and **data-driven systems design**.  
---

# Failure Analysis of Stainless Steel Rifle Barrel (416R Case Study)

This project investigates the catastrophic failure of a **smokeless muzzleloading rifle barrel** made of 416R stainless steel. Using **failure analysis techniques**, including SEM imaging, chemical analysis, and microstructural inspection, the study identified multiple design and manufacturing issues that led to the barrel splitting during firing.  
---

## 🧩 Problem Statement  
During operation, the rifle barrel split apart, causing severe injury to the user. Since the barrel was marketed as *“the only smokeless muzzleloader”* in the market, the failure raised critical safety, manufacturing, and legal concerns.  

**Accident Evidence**  
*The split barrel after failure. Instead of containing pressure, the barrel opened along its length. This is a clear indication of catastrophic failure. This image anchors the investigation: why did a nearly new stainless steel barrel fail under normal firing conditions?*  

---

## 🔬 Approach / Methodology  
A structured **failure analysis workflow** was followed to ensure every angle of the failure was examined.  
*This diagram summarizes the project approach: starting from the accident, gathering evidence, running lab tests, identifying root causes, and recommending solutions.*  

---

## 📊 Testing & Analysis

### 🔹 Chemical Analysis  
Comparison of **spec vs actual chemistry** revealed excess sulfur content in the failed barrel.  
*The failed barrel shows higher sulfur (0.17% vs 0.13% spec), leading to more MnS inclusions and reduced toughness. Other elements remain within tolerance, and low phosphorus is not considered a contributor to the failure.*

---

### 🔹 Microstructural Evidence  

**Optical Micrograph: MnS Stringers / Anisotropy**  
*Dark elongated lines represent MnS inclusions stretched along the stress direction. This anisotropy means the barrel did not behave uniformly under load. One side of the barrel carried stress differently from the other, making localized crack initiation more likely.*  

**SEM – Ductile Dimple Fracture**  
*The SEM image reveals small dimples on the fracture surface, evidence of ductile fracture. These dimples form when microvoids nucleate, grow, and merge under stress. In this barrel, MnS inclusions acted as the sites for void nucleation, weakening the material and accelerating crack propagation.*  

**SEM – MnS Segregation**  
*The bright spots and gaps show MnS inclusions pulling away from the steel matrix. This lack of bonding created stress risers where cracks could initiate. Instead of the material carrying load uniformly, stress concentrated around these inclusions, leading to premature fracture.*  

---

## ⚙️ Root Cause Analysis  

**Design Spec vs Actual Hole Depth**  
*The mounting hole in the barrel exceeded the specification depth (0.168 in vs. 0.161 in). The unthreaded portion (highlighted in red) served no functional purpose but introduced additional stress concentration.

## 📈 Results  

The investigation concluded the failure was due to a **combination of factors**:  
- Out-of-spec **threaded mounting hole depth**.  
- Excess **sulfur content** (0.17% vs 0.13%) → MnS inclusions.  
- **Anisotropy** in steel microstructure.  
- Possible **heat treatment/embrittlement issues**.  

*No single issue caused the barrel to fail, rather, it was the interaction of poor design, flawed material chemistry, and microstructural weakness.*  

---

File: projects/engineer/Failure Analysis of Stainless Steel/README.md
# Failure Analysis of Stainless Steel Rifle Barrel (416R Case Study)  

This project investigates the catastrophic failure of a **smokeless muzzleloading rifle barrel** made of 416R stainless steel. Using **failure analysis techniques**, including SEM imaging, chemical analysis, and microstructural inspection, the study identified multiple design and manufacturing issues that led to the barrel splitting during firing.  

![Failure Analysis](https://img.shields.io/badge/Failure%20Analysis-Materials%20Science-blue)![SEM Imaging](https://img.shields.io/badge/Technique-SEM%20Imaging-lightgrey)![Chemical Analysis](https://img.shields.io/badge/Method-Chemical%20Analysis-brightgreen)![Engineering](https://img.shields.io/badge/Skills-Materials%20Characterization%20%7C%20Fracture%20Mechanics-blue)![Scientific Writing](https://img.shields.io/badge/Skill-Scientific%20Writing-blueviolet)![Root Cause Analysis](https://img.shields.io/badge/Skill-Root%20Cause%20Analysis-critical) 

---

## 🧩 Problem Statement  
During operation, the rifle barrel split apart, causing severe injury to the user. Since the barrel was marketed as *“the only smokeless muzzleloader”* in the market, the failure raised critical safety, manufacturing, and legal concerns.  

**Accident Evidence**  
<img src="visuals/01_accident_evidence.jpg" width="250">  

*The split barrel after failure. Instead of containing pressure, the barrel opened along its length. This is a clear indication of catastrophic failure. This image anchors the investigation: why did a nearly new stainless steel barrel fail under normal firing conditions?*  

---

## 🔬 Approach / Methodology  
A structured **failure analysis workflow** was followed to ensure every angle of the failure was examined.  

<img src="visuals/02_workflow.png" width="800">  

*This diagram summarizes the project approach: starting from the accident, gathering evidence, running lab tests, identifying root causes, and recommending solutions.*  

---

## 📊 Testing & Analysis  

### 🔹 Chemical Analysis  
Comparison of **spec vs actual chemistry** revealed excess sulfur content in the failed barrel.  

<img src="visuals/03_chemical_analysis.png" width="500">  

*The failed barrel shows higher sulfur (0.17% vs 0.13% spec), leading to more MnS inclusions and reduced toughness. Other elements remain within tolerance, and low phosphorus is not considered a contributor to the failure.*

---

### 🔹 Microstructural Evidence  

**Optical Micrograph: MnS Stringers / Anisotropy**  
<img src="visuals/04_optical_micrograph.jpg" width="350">  

*Dark elongated lines represent MnS inclusions stretched along the stress direction. This anisotropy means the barrel did not behave uniformly under load. One side of the barrel carried stress differently from the other, making localized crack initiation more likely.*  

**SEM – Ductile Dimple Fracture**  
<img src="visuals/05_SEM_ductile_dimple.jpg" width="350">  

*The SEM image reveals small dimples on the fracture surface, evidence of ductile fracture. These dimples form when microvoids nucleate, grow, and merge under stress. In this barrel, MnS inclusions acted as the sites for void nucleation, weakening the material and accelerating crack propagation.*  

**SEM – MnS Segregation**  
<img src="visuals/06_SEM_showing_segregation_MnS.jpg" width="350">  

*The bright spots and gaps show MnS inclusions pulling away from the steel matrix. This lack of bonding created stress risers where cracks could initiate. Instead of the material carrying load uniformly, stress concentrated around these inclusions, leading to premature fracture.*  

---

## ⚙️ Root Cause Analysis  

**Design Spec vs Actual Hole Depth**  
<img src="visuals/07_design_spec_vs_actual.png" width="700">  

*The mounting hole in the barrel exceeded the specification depth (0.168 in vs. 0.161 in). The unthreaded portion (highlighted in red) served no functional purpose but introduced additional stress concentration. This geometric imperfection, combined with poor material chemistry, made the hole a natural site for crack initiation.*  

---

## 📈 Results  

The investigation concluded the failure was due to a **combination of factors**:  
- Out-of-spec **threaded mounting hole depth**.  
- Excess **sulfur content** (0.17% vs 0.13%) → MnS inclusions.  
- **Anisotropy** in steel microstructure.  
- Possible **heat treatment/embrittlement issues**.  

*No single issue caused the barrel to fail, rather, it was the interaction of poor design, flawed material chemistry, and microstructural weakness.*  

---

## 💡 Key Insights  
- Even a **0.007 in machining deviation** (hole depth) can have catastrophic effects.  
- **Material chemistry control** is critical: excess sulfur directly caused inclusions that weakened the barrel.  
- Failures often arise from the **combination of multiple small issues** rather than one large defect.  
- This case demonstrates the importance of **failure analysis** in preventing injuries and ensuring safety in consumer products.  

---

## 🚀 Solutions / Recommendations  
- Tighten **quality control** for sulfur levels in stainless steel.  
- Enforce strict **design spec compliance** for mounting holes.  
- Consider alternative stainless steels with less anisotropy.  
- Add **final inspection protocols** (optical/SEM checks) before shipment.  


---

## 🎨 Visuals Directory  
All raw SEMs, micrographs, and supporting images are available in the [visuals/](visuals/) folder for deeper inspection.  

---
